Repository: ktwyw/hb-centenary-review

# A century of the Herschel–Bulkley model (1926–2026)

Code and data for

> Y. Wang, "A century of the Herschel–Bulkley model (1926–2026): Widespread use, community achievements, predictive capability, and engineering implications," submitted to *Journal of Rheology* (2026).

Yanwei Wang · Department of Chemical and Materials Engineering, School of Engineering, and Institute of New Materials and Energy Technologies, Nazarbayev University, Astana, Kazakhstan · yanwei.wang@nu.edu.kz · ORCID [0000-0002-8488-9833](https://orcid.org/0000-0002-8488-9833)

This repository contains everything named in the article's Data Availability statement:

- **Python source for every figure** of the article (Figs. 1–13) and of its supplementary material (Figs. S1–S7), one script per figure, named after the figure it draws.
- **Data** read and written by the scripts, with the origin of each file in [`data/README.md`](data/README.md). Values digitized from published figures and curves computed from published coefficients are marked as such there and in the figure captions.
- **The plotted data of every figure** of the article and of its supplementary material, one CSV file per figure, in [`data/figure_data/`](data/figure_data/README.md), and **every numbered table** of both documents as CSV files in [`data/tables/`](data/tables/README.md).

# Tutorial notebooks

Eighteen Jupyter notebooks that walk through the calculations behind the review, written for students and
newcomers to yield-stress fluids. Each one explains the physics before computing it, uses the notation
of the article, reproduces the corresponding figures, checks its numbers against the plotted data in
[`../data/figure_data/`](../data/figure_data/README.md), and ends with exercises (with worked
solutions), key points and references. The notebooks are stored with their outputs, so they can be
read on GitHub without running anything.

| Notebook | Topic | In the article |
|---|---|---|
| [`01_herschel_bulkley_1926`](01_herschel_bulkley_1926.ipynb) | The 1926 capillary data in modern variables: wall stress, the Weissenberg–Rabinowitsch–Mooney correction, refitting, and why the 1926 relation was a correlation | Sec. II, Fig. 1 |
| [`02_flow_curves_and_dimensionless_groups`](02_flow_curves_and_dimensionless_groups.ipynb) | The HB law and its limits, apparent viscosity, the tensorial form and yield criterion, and the dimensionless groups with a worked pipe example | Sec. IV, Fig. 4, Table IV |
| [`03_fitting_and_identifiability`](03_fitting_and_identifiability.ipynb) | Fitting σ_y, K and n: the residual valley, Mullineux's reduction, weighting, constraints and profile intervals | Sec. VI D, Figs. 7, S4, S5; Note S6 |
| [`04_couette_rheometry`](04_couette_rheometry.ipynb) | Concentric-cylinder rheometry: partly sheared gaps and the bias of the Newtonian conversion | Sec. VI B, Fig. 6 |
| [`05_pipe_and_channel_flow`](05_pipe_and_channel_flow.ipynb) | Laminar pipe and channel flow: profile, plug, flow rate, onset exponents, the convex-duality reading, and a pumping example | Sec. VII A–C, Figs. 8, 9, S6; Note S9 |
| [`06_wall_slip_and_parallel_channels`](06_wall_slip_and_parallel_channels.ipynb) | Wall slip and apparent thresholds; a bundle of capillaries | Sec. VII D, Fig. 10 |
| [`07_regularization_and_the_plug`](07_regularization_and_the_plug.ipynb) | Papanastasiou and bi-viscosity regularizations, the parameter M, and locating the plug | Sec. VII F–G, Figs. 11, 12 |
| [`08_turbulent_pipe_flow`](08_turbulent_pipe_flow.ipynb) | Metzner–Reed Reynolds number, the Fanning friction factor and a pressure-drop calculation | Fig. S7; Notes S9, S12, S15 |
| [`09_foam_local_flow_curve`](09_foam_local_flow_curve.ipynb) | A worked example with published (digitized) data: the local flow curve of a foam and its critical shear rate | Note S2, Fig. S1 |
| [`10_normal_stresses_and_elastoviscoplasticity`](10_normal_stresses_and_elastoviscoplasticity.ipynb) | Normal stresses, the yield invariant and the Saramito model | Sec. VIII C, Notes S3, S4, Fig. S2 |
| [`11_pipe_rheometry_and_calibration_design`](11_pipe_rheometry_and_calibration_design.ipynb) | Pipe rheometry, disagreeing parameter sets that agree in pressure loss, and calibration design | Sec. VI E–F, Note S5, Fig. S3 |
| [`12_literature_parameters_and_tests`](12_literature_parameters_and_tests.ipynb) | Working with the review's literature data: growth of use, field composition, the parameter atlas, and the tests of the model | Secs. III, IX, Figs. 2, 3, 13 |
| [`13_thin_layers_and_free_surface_arrest`](13_thin_layers_and_free_surface_arrest.ipynb) | Thin-layer flux and the pseudo-plug, arrested shapes and the slump-flow yield-stress estimate with its sensitivity, plastocapillary and Bond numbers, and why finite-time stopping does not prove a yield stress | Secs.

File: notebooks/04_couette_rheometry.ipynb
# Couette (concentric-cylinder) rheometry of a Herschel–Bulkley fluid

A rotational rheometer does not measure a flow curve. It measures a **torque** and an **angular velocity**, and the shear stress and shear rate are inferred from them through a model of the instrument. For a Newtonian liquid in a narrow gap that model is trivial. For a yield-stress fluid it is not: the shear stress in a concentric-cylinder (Couette) cell falls off as $1/r^2$ across the gap, so the material near the outer cylinder can stay solid while the material near the bob flows. If such data are converted to stress and shear rate with the usual Newtonian formulas, the "measured" flow curve — and hence the fitted yield stress, consistency and flow index — is biased. This notebook works through the exact torque–speed relation for a Herschel–Bulkley (HB) fluid, shows when the gap is fully sheared, quantifies the bias of the Newtonian conversion, and reproduces Fig. 6 of the review.

## Where this is in the review

* **Sec. VI B** *Inverting the instrument response* — the partially sheared gap, the condition $\sigma_b \ge \sigma_y (R_o/R_i)^2$, and the bias of the Newtonian conversion (Fig. 6).
* **Sec. VII A** *Steady flow in pipes, channels and Couette cells* — stress distribution $\sigma(r)=T/(2\pi r^2)$, yielded radius $r_y$, and the exact torque–speed relation **Eq. (21)**.
* **Fig. 6** — (a) sheared fraction of the gap versus bob stress; (b) apparent flow curves from the Newtonian conversion. Script `scripts/fig06_couette_inverse.py`; fitted coefficients in `data/couette_illustration.json`; plotted values in `data/figure_data/fig06_couette_inverse.csv`.
* **Eq. (3)** — the HB law $\sigma=\sigma_y+K\dot\gamma^n$ in simple shear.
* **Supplementary Note S7 A** — Eq. (S15) (Eq. (21) written as an integral over stress), Eq. (S16) (near-onset asymptote) and Table SIV (near-onset exponents).
* **Supplementary Note S11 A**, Table SV — Eq. (21) is checked against the Newtonian, power-law and Bingham closed forms (`scripts/verify_equations.py`).
* **Sec. VI C** — wall slip and confinement, which limit how narrow a gap can usefully be.

## Learning objectives

After working through this notebook you should be able to

1. derive the stress distribution $\sigma(r)$ in a Couette cell and locate the yielded radius $r_y$;
2. state when the gap is partially sheared and when it is fully sheared;
3. evaluate the exact torque–angular-velocity relation, Eq. (21), and check it against its Newtonian, power-law and Bingham limits;
4. explain, and quantify, why converting partially sheared data with Newtonian factors biases the flow curve and the fitted HB parameters;
5. choose a gap ratio and an analysis route (narrow gap, or a forward-model fit of the raw torque and speed) for a yield-stress fluid.

## 1. Theory

### 1.1 Stress distribution across the gap

Consider an inner cylinder (the *bob*) of radius $R_i$ rotating at angular velocity $\Omega$ inside a stationary outer cylinder (the *cup*) of radius $R_o$. Write $\kappa = R_o/R_i$ for the radius ratio. Neglect end effects and inertia, and assume no slip. In steady azimuthal flow the torque transmitted through every cylindrical surface $r$ is the same, so with $T$ the torque per unit immersed length,

$$
2\pi r^2\,\sigma(r) = T
\qquad\Longrightarrow\qquad
\sigma(r) = \frac{T}{2\pi r^2} = \sigma_b\left(\frac{R_i}{r}\right)^2 ,
\qquad \sigma_b \equiv \frac{T}{2\pi R_i^2},
$$

where $\sigma_b$ is the shear stress at the bob. The stress at the cup is $\sigma_o=\sigma_b/\kappa^2$. Unlike pipe flow, where the stress grows linearly with radius, here the stress is **largest at the inner wall** and decays as $r^{-2}$.

### 1.2 Yielded radius and the three regimes

The HB material flows only where $\sigma>\sigma_y$. Setting $\sigma(r_y)=\sigma_y$ gives the yielded radius

$$
r_y = \sqrt{\frac{T}{2\pi\sigma_y}} = R_i\sqrt{\frac{\sigma_b}{\sigma_y}} .
$$

* $\sigma_b\le\sigma_y$ (i.e. $T\le 2\pi R_i^2\sigma_y$): nothing flows and $\Omega=0$.
* $\sigma_y<\sigma_b<\sigma_y\kappa^2$: **partially sheared gap.** Only the layer $R_i<r<r_y$ is sheared; the material between $r_y$ and $R_o$ is unyielded and stays at rest with the cup (Reiner and Riwlin, 1927).
* $\sigma_b\ge\sigma_y\kappa^2$: **fully sheared gap.** This is the condition $\sigma_b \ge \sigma_y (R_o/R_i)^2$ quoted in Secs. VI B and VII A.

The sheared fraction of the gap plotted in Fig. 6(a) is $\min\{(r_y-R_i)/(R_o-R_i),\,1\}$.

### 1.3 Torque–speed relation, Eq. (21)

With $u_\theta=r\,\omega(r)$ the shear-rate magnitude is $\dot\gamma=-r\,\mathrm{d}\omega/\mathrm{d}r$ (the angular velocity decreases outwards). Integrating $\mathrm{d}\omega = -\dot\gamma\,\mathrm{d}r/r$ from the bob to the edge of the sheared layer, where $\omega=0$, and inserting the inverse of the HB law, $\dot\gamma=[(\sigma-\sigma_y)/K]^{1/n}$, gives Eq. (21) of the review:

$$
\Omega = \int_{R_i}^{\min(r_y,R_o)} \frac{1}{r}\left(\frac{\sigma(r)-\sigma_y}{K}\right)^{1/n}\mathrm{d}r ,
\qquad T>2\pi R_i^2\sigma_y .
$$

Changing the variable from $r$ to the local stress $s=\sigma(r)$, with $\mathrm{d}r/r=-\mathrm{d}s/(2s)$, gives the equivalent form of Supplementary Eq. (S15),

$$
\Omega = \frac{1}{2K^{1/n}}\int_{\max(\sigma_y,\sigma_o)}^{\sigma_b}\frac{(s-\sigma_y)^{1/n}}{s}\,\mathrm{d}s ,
$$

in which the lower limit switches from $\sigma_y$ (partially sheared) to $\sigma_o$ (fully sheared). Two consequences are worth noticing:

* $\Omega$ depends on the geometry only through $\kappa$, not on the absolute size of the cell.
* Just above the bob threshold, $\delta=\sigma_b-\sigma_y\ll\sigma_y$, the sheared layer is thin and (Eq. (S16))
$$
\Omega \sim \frac{n}{2(n+1)K^{1/n}\sigma_y}\,\delta^{1+1/n},
$$
so the speed grows with exponent $1+1/n$, not $1/n$ (Table SIV). The extra power comes from the vanishing thickness of the sheared layer, not from the material.

### 1.4 The Newtonian conversion

For a Newtonian liquid of viscosity $\mu$, Eq. (21) gives $\Omega=\sigma_b(1-\kappa^{-2})/(2\mu)$, so the shear rate at the bob is

$$
\dot\gamma_{\rm app} = \frac{2\Omega R_o^2}{R_o^2-R_i^2} = \frac{2\Omega}{1-\kappa^{-2}}
\;\xrightarrow{\;\kappa\to1\;}\; \frac{\Omega R_i}{R_o-R_i}\quad\text{(narrow-gap limit)}.
$$

Rheometer software routinely applies this "Newtonian factor" to every material. Pairing $\sigma_b$ with $\dot\gamma_{\rm app}$ gives an *apparent* flow curve. For an HB fluid in a partially sheared gap only a thin layer near the bob carries the deformation, so the true bob shear rate is much larger than $\dot\gamma_{\rm app}$ — the conversion underestimates it (Skadsem and Saasen, 2019), and the apparent curve is shifted to low rates.

## 2. Setup

```
from pathlib import Path
import sys
import json
import numpy as np
import pandas as pd
import matplotlib.pyplot as plt
from scipy.integrate import quad

# Locate the repository root whether the notebook is run from notebooks/ or from the root.
ROOT = Path.cwd().resolve()
ROOT = ROOT.parent if (ROOT.parent / "data").exists() and not (ROOT / "data").exists() else ROOT
sys.path.insert(0, str(ROOT / "scripts"))
sys.dont_write_bytecode = True      # do not write __pycache__ files into scripts/

from hbstyle import C   # the article's colour palette and plot style (we never call hbstyle.save)
plt.rcParams["figure.dpi"] = 110
print("data folder found:", (ROOT / "data").is_dir())

from scipy.optimize import curve_fit, least_squares
```

data folder found: True

We use the parameters of Fig. 6: $\sigma_y=10$ Pa, $K=2$ Pa s$^{0.5}$, $n=0.5$, and the three radius ratios of the figure. $\kappa=1.068$ is the radius ratio of the standard oilfield (Fann-type) viscometer geometry mentioned in Sec. VI B. Because $\Omega$ depends only on $\kappa$, we set $R_i=1$ (any length unit).

```
# HB parameters of Fig. 6 (synthetic material)
sigma_y, K, n = 10.0, 2.0, 0.5      # Pa, Pa s^n, -
Ri = 1.0                            # bob radius; only kappa = Ro/Ri matters for Omega
kappas = [1.068, 1.5, 2.0]          # radius ratios used in Fig. 6
styles = {1.068: (C["black"], "-", "o"), 1.5: (C["red"], "--", "x"), 2.0: (C["blue"], ":", "s")}

def hb_rate(sigma):
    """Inverse HB law: shear rate for stress sigma (zero below the yield stress)."""
    excess = np.clip(np.asarray(sigma, float) - sigma_y, 0.0, None)
    return (excess / K) ** (1.0 / n)
```

## 3. Stress distribution and yielded radius

We plot $\sigma(r)$ across the widest gap ($\kappa=2$) for a few bob stresses, together with the yield stress. Where the curve lies above $\sigma_y$ the material flows.

```
kappa = 2.0
Ro = kappa * Ri
r = np.linspace(Ri, Ro, 300)

fig, ax = plt.subplots(figsize=(5.2, 3.3))
for sb, col in zip([15, 30, 40, 60], [C["blue"], C["red"], C["green"], C["purple"]]):
    sig = sb * (Ri / r) ** 2                       # sigma(r) = sigma_b (Ri/r)^2
    ry = Ri * np.sqrt(sb / sigma_y)                # yielded radius
    ax.plot(r / Ri, sig, color=col, label=rf"$\sigma_b={sb}$ Pa, $r_y/R_i={min(ry, Ro):.2f}$" + (" (full)" if ry >= Ro else ""))
    if ry < Ro:
        ax.plot([ry / Ri], [sigma_y], "o", color=col, ms=5)
ax.axhline(sigma_y, color="k", lw=0.8, ls="--")
ax.text(1.01, sigma_y + 0.8, r"$\sigma_y$", fontsize=10)
ax.set_xlabel(r"$r/R_i$")
ax.set_ylabel(r"shear stress $\sigma(r)$ (Pa)")
ax.set_title(r"Couette gap, $R_o/R_i=2$: dots mark the yielded radius $r_y$", fontsize=10)
ax.legend(fontsize=8.5)
plt.show()
```

With $\kappa=2$ the stress falls by a factor $\kappa^2=4$ across the gap. A bob stress of 30 Pa (three times the yield stress) still leaves the outer part of the gap unyielded; the gap is fully sheared only for $\sigma_b\ge 4\sigma_y=40$ Pa.

## 4. Sheared fraction of the gap — Fig. 6(a)

```
def sheared_fraction(sb_over_sy, kappa):
    """(r_y - Ri)/(Ro - Ri), capped at 1 (fully sheared)."""
    ry_over_Ri = np.sqrt(np.asarray(sb_over_sy, float))
    return np.clip((ry_over_Ri - 1.0) / (kappa - 1.0), 0.0, 1.0)

for kappa in kappas:
    print(f"kappa = {kappa:5.3f}: gap fully sheared for sigma_b/sigma_y >= kappa^2 = {kappa**2:.3f}"
          f"  (sigma_b >= {sigma_y * kappa**2:.1f} Pa)")
```

kappa = 1.068: gap fully sheared for sigma_b/sigma_y >= kappa^2 = 1.141  (sigma_b >= 11.4 Pa)
kappa = 1.500: gap fully sheared for sigma_b/sigma_y >= kappa^2 = 2.250  (sigma_b >= 22.5 Pa)
kappa = 2.000: gap fully sheared for sigma_b/sigma_y >= kappa^2 = 4.000  (sigma_b >= 40.0 Pa)

For the narrow field-viscometer gap the bob stress need exceed the yield stress by only 14 %, but for $\kappa=2$ it must reach four times the yield stress. The plot is drawn after the torque–speed relation has been set up (Sec. 7, where both panels of Fig. 6 are reproduced).

## 5. The torque–speed relation, Eq. (21)

We implement Eq. (21) (integral over radius) and Eq. (S15) (integral over stress) independently and check that they agree.

```
def omega_radius(sb, kappa, ty=sigma_y, K=K, n=n):
    """Eq. (21): inner angular velocity (rad/s) for bob stress sb, outer cylinder at rest."""
    if sb <= ty:
        return 0.0
    Ro = kappa * Ri
    r_max = min(Ri * np.sqrt(sb / ty), Ro) if ty > 0 else Ro
    integrand = lambda rr: ((sb * (Ri / rr) ** 2 - ty) / K) ** (1 / n) / rr
    return quad(integrand, Ri, r_max, limit=200)[0]

def omega_stress(sb, kappa, ty=sigma_y, K=K, n=n):
    """Eq. (S15): the same quantity written as an integral over the local stress s."""
    if sb <= ty:
        return 0.0
    s_low = max(ty, sb / kappa**2)
    return quad(lambda s: (s - ty) ** (1 / n) / s, s_low, sb, limit=200)[0] / (2 * K ** (1 / n))

worst = 0.0
for kappa in kappas:
    for sb in [10.5, 12, 20, 45, 200]:
        a, b = omega_radius(sb, kappa), omega_stress(sb, kappa)
        worst = max(worst, abs(a / b - 1))
print(f"Eq. (21) vs Eq. (S15): largest relative difference = {worst:.1e}")
assert worst < 1e-8
```

Eq. (21) vs Eq. (S15): largest relative difference = 1.8e-14

### 5.1 Classical limits

Before trusting Eq. (21) for an HB fluid we check it against closed forms that follow from it when the integral can be done by hand (these are the checks listed in Supplementary Table SV and coded in `scripts/verify_equations.py`). In terms of the torque per unit length $T=2\pi R_i^2\sigma_b$:

* Newtonian ($\sigma_y=0$, $n=1$, $K=\mu$): $\Omega = \dfrac{T}{4\pi\mu}\left(\dfrac{1}{R_i^2}-\dfrac{1}{R_o^2}\right)$;
* power law ($\sigma_y=0$): $\Omega = \dfrac{n}{2}\left(\dfrac{T}{2\pi K}\right)^{1/n}\left(R_i^{-2/n}-R_o^{-2/n}\right)$;
* Bingham ($n=1$, $K=\mu_p$), with $r_m=\min(r_y,R_o)$: $\Omega = \dfrac{T}{4\pi\mu_p}\left(\dfrac{1}{R_i^2}-\dfrac{1}{r_m^2}\right)-\dfrac{\sigma_y}{\mu_p}\ln\dfrac{r_m}{R_i}$.

The Bingham form covers both the partially sheared ($r_m=r_y$) and the fully sheared ($r_m=R_o$) gap.

```
mu = 2.0          # Pa s, Newtonian viscosity / Bingham plastic viscosity for the checks
kappa = 1.5
Ro = kappa * Ri
for sb in [12.0, 30.0]:
    T = 2 * np.pi * Ri**2 * sb
    # Newtonian
    exact = T / (4 * np.pi * mu) * (1 / Ri**2 - 1 / Ro**2)
    assert np.isclose(omega_stress(sb, kappa, ty=0.0, K=mu, n=1.0), exact, rtol=1e-10)
    # power law
    for npl in [0.4, 0.8]:
        exact = npl / 2 * (T / (2 * np.pi * K)) ** (1 / npl) * (Ri ** (-2 / npl) - Ro ** (-2 / npl))
        assert np.isclose(omega_stress(sb, kappa, ty=0.0, K=K, n=npl), exact, rtol=1e-8)
    # Bingham, partially (sb=12) and fully (sb=30) sheared
    rm = min(np.sqrt(T / (2 * np.pi * sigma_y)), Ro)
    exact = T / (4 * np.pi * mu) * (1 / Ri**2 - 1 / rm**2) - sigma_y / mu * np.log(rm / Ri)
    assert np.isclose(omega_stress(sb, kappa, K=mu, n=1.0), exact, rtol=1e-8)
print("Eq. (21) reproduces the Newtonian, power-law and Bingham closed forms (partially and fully sheared).")
```

Eq. (21) reproduces the Newtonian, power-law and Bingham closed forms (partially and fully sheared).

### 5.2 Torque–speed curves and the near-onset exponent

Now the HB fluid itself. We plot $\Omega$ against the excess bob stress $\delta=\sigma_b-\sigma_y$ on logarithmic axes, together with the near-onset asymptote (S16). The local slope $\mathrm{d}\ln\Omega/\mathrm{d}\ln\delta$ starts at $1+1/n=3$ and only later approaches the "material" value $1/n=2$.

```
delta = np.logspace(-4, 2.5, 120) * sigma_y           # excess bob stress (Pa)
fig, (ax1, ax2) = plt.subplots(1, 2, figsize=(8.6, 3.3))
for kappa in kappas:
    col, ls, _ = styles[kappa]
    Om = np.array([omega_stress(sigma_y + d, kappa) for d in delta])
    ax1.loglog(delta, Om, color=col, ls=ls, label=rf"$R_o/R_i={kappa}$")
    slope = np.gradient(np.log(Om), np.log(delta))
    ax2.semilogx(delta / sigma_y, slope, color=col, ls=ls, label=rf"$R_o/R_i={kappa}$")
    ax2.axvline(kappa**2 - 1, color=col, lw=0.6, ls=ls)          # full shearing reached here
asym = n / (2 * (n + 1) * K ** (1 / n) * sigma_y) * delta ** (1 + 1 / n)
ax1.loglog(delta, asym, color=C["grey"], lw=0.8, label="near-onset asymptote, Eq. (S16)")
ax1.set_xlabel(r"$\delta=\sigma_b-\sigma_y$ (Pa)")
ax1.set_ylabel(r"$\Omega$ (rad s$^{-1}$)")
ax1.set_ylim(1e-12, 1e4)
ax1.legend(fontsize=8)
ax2.axhline(1 + 1 / n, color="k", lw=0.6, ls=":")
ax2.axhline(1 / n, color="k", lw=0.6, ls=":")
ax2.text(2e-4, 1 + 1 / n - 0.12, r"$1+1/n$", fontsize=9)
ax2.text(2e-4, 1 / n + 0.04, r"$1/n$", fontsize=9)
ax2.set_xlabel(r"$\delta/\sigma_y$")
ax2.set_ylabel(r"$\mathrm{d}\ln\Omega/\mathrm{d}\ln\delta$")
ax2.set_ylim(1.5, 3.2)
ax2.legend(fontsize=8, loc="lower left")
ax2.set_title("vertical lines: gap becomes fully sheared", fontsize=9)
fig.tight_layout()
plt.show()

# Check the asymptote (S16) close to onset
d_small = 1e-5 * sigma_y
ratio = omega_stress(sigma_y + d_small, 2.0) / (n / (2 * (n + 1) * K ** (1 / n) * sigma_y) * d_small ** (1 + 1 / n))
print(f"Omega / asymptote at delta = 1e-5 sigma_y: {ratio:.6f}")
assert abs(ratio - 1) < 1e-4
```

Omega / asymptote at delta = 1e-5 sigma_y: 0.999993

Once the gap is fully sheared (vertical lines) the slope falls quickly; far above yield it tends to $1/n$, but only slowly because the yield stress still contributes. A power law fitted to $\Omega$ versus excess torque near onset would therefore return an exponent that describes the geometry, not the material (Supplementary Note S7 A).

## 6. The Newtonian conversion and its bias

We now play the role of the rheometer software. For each bob stress we compute the exact $\Omega$, convert it with the Newtonian factor, and compare $\dot\gamma_{\rm app}$ with the true shear rate at the bob, $\dot\gamma_b = [(\sigma_b-\sigma_y)/K]^{1/n}$.

```
def newtonian_rate(Om, kappa):
    """Newtonian bob shear rate 2*Omega*Ro^2/(Ro^2 - Ri^2)."""
    return 2 * Om / (1 - kappa ** -2.0)

sb_grid = sigma_y * np.logspace(np.log10(1.02), np.log10(40), 40)     # same grid as Fig. 6(b)
fig, ax = plt.subplots(figsize=(5.2, 3.3))
for kappa in kappas:
    col, ls, _ = styles[kappa]
    Om = np.array([omega_stress(s, kappa) for s in sb_grid])
    ax.semilogx(sb_grid / sigma_y, newtonian_rate(Om, kappa) / hb_rate(sb_grid), color=col, ls=ls,
                label=rf"$R_o/R_i={kappa}$")
    ax.axvline(kappa**2, color=col, lw=0.6, ls=ls)
ax.axhline(1, color="k", lw=0.6)
ax.set_xlabel(r"$\sigma_b/\sigma_y$")
ax.set_ylabel(r"$\dot\gamma_{\rm app}/\dot\gamma_b$ (Newtonian / true)")
ax.set_ylim(0, 1.05)
ax.legend(loc="lower right", fontsize=8.5)
ax.set_title("vertical lines: full shearing, $\\sigma_b=\\sigma_y(R_o/R_i)^2$", fontsize=9)
plt.show()
```

The ratio is always below one: the Newtonian factor **underestimates** the bob shear rate, as Skadsem and Saasen (2019) showed. Close to the bob threshold the underestimate is enormous (the apparent rate is only a few per cent of the true one) because the whole deformation is concentrated in a thin layer. For $\kappa=1.068$ the underestimate is still about 25–30 % at $\sigma_b\approx1.5\,\sigma_y$, just above full shearing, falls to about 9 % at $5\,\sigma_y$ and levels off near 6 % far above yield (the residual error of a Newtonian factor applied to a shear-thinning fluid, which is small only because the gap is narrow). For $\kappa=2$ it remains about 40 % even at $\sigma_b=40\,\sigma_y$.

*Going beyond the review (pedagogical aside).* A classical improvement replaces the Newtonian factor by the power-law one, using the local slope $n_{\rm loc}=\mathrm{d}\ln\sigma_b/\mathrm{d}\ln\Omega$: $\dot\gamma_b\approx 2\Omega/[n_{\rm loc}(1-\kappa^{-2/n_{\rm loc}})]$. Such differential corrections belong to the family of classical inversions (Rabinowitsch, 1929; Mooney, 1931; Krieger and Maron, 1952) mentioned in Sec. VI B, which "require differentiation of noisy data or iteration". The next cell shows that, applied to exact data, it removes most of the bias except very close to the onset.

```
kappa = 2.0
Om = np.array([omega_stress(s, kappa) for s in sb_grid])
n_loc = np.gradient(np.log(sb_grid), np.log(Om))                  # local slope d ln(sigma_b)/d ln(Omega)
rate_pl = 2 * Om / (n_loc * (1 - kappa ** (-2 / n_loc)))         # power-law bob shear rate
for i in [0, 8, 16, 24, 39]:
    print(f"sigma_b/sigma_y = {sb_grid[i]/sigma_y:6.2f}:  Newtonian/true = {newtonian_rate(Om[i], kappa)/hb_rate(sb_grid[i]):.3f}"
          f"   local power-law/true = {rate_pl[i]/hb_rate(sb_grid[i]):.3f}")
```

sigma_b/sigma_y =   1.02:  Newtonian/true = 0.009   local power-law/true = 0.371
sigma_b/sigma_y =   2.17:  Newtonian/true = 0.281   local power-law/true = 1.001
sigma_b/sigma_y =   4.60:  Newtonian/true = 0.453   local power-law/true = 1.016
sigma_b/sigma_y =   9.75:  Newtonian/true = 0.546   local power-law/true = 1.011
sigma_b/sigma_y =  40.00:  Newtonian/true = 0.606   local power-law/true = 1.004

### 6.1 Apparent flow curves and fitted parameters — Fig. 6(b)

Following `scripts/fig06_couette_inverse.py`, we compute 40 torque–speed points per geometry ($1.02\le\sigma_b/\sigma_y\le40$, logarithmically spaced), convert them with the Newtonian factor, and fit the HB law to the apparent pairs $(\dot\gamma_{\rm app},\sigma_b)$ by unweighted least squares on $\ln\sigma$ (the objective recorded in `data/couette_illustration.json`).

```
def omega_fig6(tau_b, kappa):
    """Eq. (21) exactly as coded in scripts/fig06_couette_inverse.py (radius integral)."""
    return omega_radius(tau_b, kappa)

hb_model = lambda g, a, b, c: a + b * g**c          # sigma = sigma_y + K * gdot^n

apparent, fits = {}, {}
for kappa in kappas:
    Ro = kappa * Ri
    tbs = np.logspace(np.log10(sigma_y * 1.02), np.log10(sigma_y * 40), 40)
    Om = np.array([omega_fig6(t, kappa) for t in tbs])
    g_app = 2 * Om * Ro**2 / (Ro**2 - Ri**2)
    ok = g_app > 0
    p, _ = curve_fit(lambda g, a, b, c: np.log(hb_model(g, a, b, c)), g_app[ok], np.log(tbs[ok]),
                     p0=[8, 2, 0.5], bounds=([0, 1e-6, 0.05], [50, 100, 2]))
    apparent[kappa] = (g_app[ok], tbs[ok])
    fits[kappa] = p

print(f"true parameters:           sigma_y = {sigma_y:6.3f} Pa   K = {K:6.3f} Pa s^n   n = {n:5.3f}")
for kappa, (a, b, c) in fits.items():
    print(f"Newtonian conversion {kappa:5.3f}: sigma_y = {a:6.3f} Pa   K = {b:6.3f} Pa s^n   n = {c:5.3f}"
          f"   (bias {100*(a/sigma_y-1):+5.1f} %, {100*(b/K-1):+5.1f} %, {100*(c/n-1):+5.1f} %)")
```

true parameters:           sigma_y = 10.000 Pa   K =  2.000 Pa s^n   n = 0.500
Newtonian conversion 1.068: sigma_y = 10.445 Pa   K =  2.114 Pa s^n   n = 0.497   (bias  +4.5 %,  +5.7 %,  -0.5 %)
Newtonian conversion 1.500: sigma_y = 11.080 Pa   K =  2.946 Pa s^n   n = 0.476   (bias +10.8 %, +47.3 %,  -4.8 %)
Newtonian conversion 2.000: sigma_y = 11.047 Pa   K =  3.480 Pa s^n   n = 0.466   (bias +10.5 %, +74.0 %,  -6.8 %)

```
# Compare with the coefficients stored by the figure script
stored_fits = json.loads((ROOT / "data" / "couette_illustration.json").read_text())
assert stored_fits["true_triplet"] == [sigma_y, K, n]
for rec in stored_fits["fits"]:
    mine = fits[rec["radius_ratio"]]
    ref = [rec["tau_y_Pa"], rec["K_Pa_s_to_n"], rec["n"]]
    assert np.allclose(mine, ref, rtol=1e-6), (mine, ref)
print("Fitted triplets agree with data/couette_illustration.json to better than 1e-6 (relative).")
```

Fitted triplets agree with data/couette_illustration.json to better than 1e-6 (relative).

Every fit returns a yield stress that is too high (by 4–11 %), a consistency that is too high (by 6–74 %) and a flow index that is too low. The bias grows with the gap width. None of these fits looks bad on a log–log plot (next section) — nothing in the converted data warns the analyst.

## 7. Reproducing Fig. 6 and checking it against the stored figure data

We redraw both panels with the arrays used by the figure script and compare them with `data/figure_data/fig06_couette_inverse.csv`. Panel (b) here also shows, as thin lines, the HB fits of Sec. 6.1, which the published Fig. 6(b) does not draw. The CSV stores ten significant digits, so we require agreement to a relative tolerance of $10^{-8}$.

```
fd = pd.read_csv(ROOT / "data" / "figure_data" / "fig06_couette_inverse.csv", comment="#")
def stored(panel, series):
    s = fd[(fd.panel == panel) & (fd.series == series)].sort_values("index")
    return s.x.to_numpy(), s.y.to_numpy()

fig, (ax1, ax2) = plt.subplots(1, 2, figsize=(8.6, 3.5))
# (a) sheared fraction versus bob stress
tb = np.linspace(sigma_y * 1.0001, 80, 300)
for kappa in kappas:
    col, ls, mk = styles[kappa]
    frac = sheared_fraction(tb / sigma_y, kappa)
    ax1.plot(tb / sigma_y, frac, color=col, ls=ls, label=rf"$R_o/R_i={kappa}$")
    xs, ys = stored("(a)", f"$R_o/R_i={kappa}$")
    assert np.allclose(xs, tb / sigma_y, rtol=1e-8) and np.allclose(ys, frac, rtol=1e-8, atol=1e-12)
ax1.set_xlabel(r"$\sigma_b/\sigma_y$"); ax1.set_ylabel(r"$(r_y-R_i)/(R_o-R_i)$")
ax1.set_xlim(1, 6.2); ax1.set_ylim(0, 1.05)
ax1.legend(loc="lower right", fontsize=8.5)
ax1.text(3.3, 0.45, "fully sheared for\n" + r"$\sigma_b/\sigma_y\geq(R_o/R_i)^2$", fontsize=9)
ax1.set_title("(a)", loc="left", fontsize=10)

# (b) apparent flow curves from the Newtonian conversion
gfine = np.logspace(-1, 3, 200)
ax2.loglog(gfine, sigma_y + K * gfine**n, color="k", lw=1.6, label="true flow curve")
xs, ys = stored("(b)", "true flow curve")
assert np.allclose(xs, gfine, rtol=1e-8) and np.allclose(ys, sigma_y + K * gfine**n, rtol=1e-8)
for kappa in kappas:
    col, ls, mk = styles[kappa]
    g_app, tbs = apparent[kappa]
    ax2.loglog(g_app, tbs, mk, ms=3.5, color=col, mfc="none" if mk != "x" else col, label=rf"$R_o/R_i={kappa}$")
    ax2.loglog(gfine, hb_model(gfine, *fits[kappa]), color=col, lw=0.6, ls=ls)
    xs, ys = stored("(b)", f"$R_o/R_i={kappa}$")
    assert np.allclose(xs, g_app, rtol=1e-8) and np.allclose(ys, tbs, rtol=1e-8)
ax2.set_xlabel(r"$\dot\gamma_{\rm app}$ (s$^{-1}$)"); ax2.set_ylabel(r"$\sigma_b$ (Pa)")
ax2.set_xlim(1e-1, 1e3); ax2.set_ylim(8, 150)
ax2.legend(loc="upper left", fontsize=8.5)
ax2.set_title("(b)  thin lines: HB fits to the converted points", loc="left", fontsize=9)
fig.tight_layout()
plt.show()
print("Fig. 6(a) and 6(b): all plotted values agree with data/figure_data/fig06_couette_inverse.csv (rtol 1e-8).")
```

Fig. 6(a) and 6(b): all plotted values agree with data/figure_data/fig06_couette_inverse.csv (rtol 1e-8).

In panel (b) the converted points lie to the **left** of the true curve (too low a shear rate for a given stress); the wider the gap, the further they lie from the truth. Near the onset the points pile up along a nearly vertical line at $\sigma_b\approx\sigma_y$, at apparent rates down to $10^{-4}$ s$^{-1}$, outside the plotted window.

## 8. The remedy: fit the raw observables through the forward model

Sec. VI B recommends fitting "the raw observables through the forward instrument model, which avoids treating a processed stress–rate pair as error-free on one axis". *Going beyond the review*, we illustrate this with synthetic torque–speed data for the widest gap ($\kappa=2$), with 2 % multiplicative noise on $\Omega$ (fixed random seed). We fit $(\sigma_y, K, n)$ by least squares on $\ln\Omega$, computing each model value from Eq. (S15), and compare with an HB fit of the same noisy data after the Newtonian conversion.

```
rng = np.random.default_rng(20261028)               # fixed seed: deterministic notebook
kappa = 2.0
tbs = np.logspace(np.log10(sigma_y * 1.02), np.log10(sigma_y * 40), 40)
Om_true = np.array([omega_stress(t, kappa) for t in tbs])
Om_meas = Om_true * np.exp(0.02 * rng.standard_normal(tbs.size))     # 2 % noise on the speed

# (i) forward-model fit: predict Omega from Eq. (S15) for trial parameters
def resid_forward(p):
    ty, k, m = p
    model = np.array([omega_stress(t, kappa, ty=ty, K=k, n=m) for t in tbs])
    return np.log(model) - np.log(Om_meas)
fwd = least_squares(resid_forward, x0=[8.0, 1.5, 0.6],
                    bounds=([0.0, 1e-3, 0.1], [0.999 * tbs.min(), 50.0, 2.0]))

# (ii) conventional route: Newtonian conversion, then an HB fit in log stress
g_app = newtonian_rate(Om_meas, kappa)
conv, _ = curve_fit(lambda g, a, b, c: np.log(hb_model(g, a, b, c)), g_app, np.log(tbs),
                    p0=[8, 2, 0.5], bounds=([0, 1e-6, 0.05], [50, 100, 2]))

print(f"true:                    sigma_y = {sigma_y:6.3f} Pa  K = {K:6.3f}  n = {n:5.3f}")
print(f"forward model, Eq.(S15): sigma_y = {fwd.x[0]:6.3f} Pa  K = {fwd.x[1]:6.3f}  n = {fwd.x[2]:5.3f}")
print(f"Newtonian conversion:    sigma_y = {conv[0]:6.3f} Pa  K = {conv[1]:6.3f}  n = {conv[2]:5.3f}")
```

true:                    sigma_y = 10.000 Pa  K =  2.000  n = 0.500
forward model, Eq.(S15): sigma_y = 10.001 Pa  K =  1.997  n = 0.500
Newtonian conversion:    sigma_y = 11.062 Pa  K =  3.459  n = 0.466

The forward-model fit recovers the true triplet to within the noise, while the converted data return the same biased parameters as in Sec. 6.1, whatever the noise. The bias of the conversion is systematic, so taking more data does not remove it. (The parameter intervals from such fits should come from profile likelihood or bootstrap, Sec. VI D; that is the subject of another notebook.)

## 9. Practical advice on the gap ratio

The table below collects, for several radius ratios, the stress drop across the gap, the bob stress needed to shear the whole gap, and the error of the Newtonian bob shear rate ($\dot\gamma_{\rm app}/\dot\gamma_b-1$) at two bob stresses for the Fig. 6 material.

```
rows = []
for kappa in [1.02, 1.068, 1.1, 1.2, 1.5, 2.0]:
    row = {"Ro/Ri": f"{kappa:g}",
           "stress drop across gap (%)": round(100 * (1 - kappa**-2), 1),
           "full shearing for sigma_b/sigma_y >=": round(kappa**2, 3)}
    for ratio in [1.5, 5.0]:
        sb = ratio * sigma_y
        err = 100 * (newtonian_rate(omega_stress(sb, kappa), kappa) / hb_rate(sb) - 1)
        row[f"rate error at {ratio:g} sigma_y (%)"] = round(err, 1)
    rows.append(row)
pd.DataFrame(rows).set_index("Ro/Ri")
```

       stress drop across gap (%)  full shearing for sigma_b/sigma_y >=  \
Ro/Ri                                                                     
1.02                          3.9                                 1.040   
1.068                        12.3                                 1.141   
1.1                          17.4                                 1.210   
1.2                          30.6                                 1.440   
1.5                          55.6                                 2.250   
2                            75.0                                 4.000   

       rate error at 1.5 sigma_y (%)  rate error at 5 sigma_y (%)  
Ro/Ri                                                              
1.02                            -9.5                         -2.9  
1.068                          -28.6                         -9.2  
1.1                            -38.8                        -12.9  
1.2                            -60.1                        -22.7  
1.5                            -78.1                        -40.5  
2                              -83.8                        -53.3

What the review recommends, and what the numbers show:

* **Check the full-shearing condition for every point.** A point with $\sigma_b<\sigma_y(R_o/R_i)^2$ comes from a partially sheared gap and must not be converted with Newtonian (or any homogeneous-shear) factors (Secs. VI B, VII A).
* **Prefer a narrow gap if you must use a conversion formula.** For the near-unity ratio of the standard field geometry ($\kappa=1.068$) the error is small and the gap is fully sheared once $\sigma_b$ exceeds $\sigma_y$ by 14 %; wider gaps require correction (Skadsem and Saasen, 2019; Sec. VI B).
* **Better still, fit the raw torque and speed through Eq. (21).** This is the forward model the review recommends (Secs. VI B and VII A); it is exact for any gap, partially or fully sheared, provided its assumptions — no slip, no end effects, steady and homogeneous material — hold.
* **But do not make the gap too narrow for the material.** The gap must be large compared with the particle, droplet or bubble size, and slip must be suppressed (roughened or serrated walls, or a vane; Barnes and Nguyen, 2001) and checked with two gaps or velocimetry. Parameters measured in gaps that are not large compared with the structural scale (Goyon et al., 2008), or without a slip check, are apparent parameters (Sec. VI C).

## 10. Try it yourself

**Exercise 1 — the field viscometer.** For the Fig. 6 material ($\sigma_y=10$ Pa) in the $\kappa=1.068$ geometry: (a) what bob stress fully shears the gap? (b) What fraction of the gap is sheared at $\sigma_b=1.05\,\sigma_y$, and by how much does the Newtonian factor underestimate the bob shear rate there?

*Hint:* use `sheared_fraction`, `omega_stress`, `newtonian_rate` and `hb_rate`.

<details><summary>Solution</summary>

```python
kappa = 1.068
print("full shearing at sigma_b =", sigma_y * kappa**2, "Pa")          # 11.41 Pa
sb = 1.05 * sigma_y
print("sheared fraction:", sheared_fraction(sb / sigma_y, kappa))       # about 0.36
print("Newtonian/true rate:", newtonian_rate(omega_stress(sb, kappa), kappa) / hb_rate(sb))   # about 0.13: the rate is underestimated almost eightfold
```
</details>

**Exercise 2 — a Bingham fluid.** Repeat the Fig. 6(b) fit (Sec. 6.1) for a Bingham fluid ($n=1$, $K=2$ Pa s, $\sigma_y=10$ Pa) with $\kappa=1.5$, fitting the full three-parameter HB law. In which direction are $\sigma_y$, $K$ and $n$ biased?

*Hint:* pass `K=2.0, n=1.0` to `omega_stress` and keep the rest of the cell unchanged.

<details><summary>Solution</summary>

```python
kappa, Ro = 1.5, 1.5 * Ri
tbs = np.logspace(np.log10(sigma_y * 1.02), np.log10(sigma_y * 40), 40)
Om = np.array([omega_stress(t, kappa, K=2.0, n=1.0) for t in tbs])
g_app = 2 * Om * Ro**2 / (Ro**2 - Ri**2)
p, _ = curve_fit(lambda g, a, b, c: np.log(hb_model(g, a, b, c)), g_app, np.log(tbs),
                 p0=[8, 2, 0.8], bounds=([0, 1e-6, 0.05], [50, 100, 2]))
print(p)   # yield stress and consistency too high, flow index below 1: a Bingham fluid looks shear-thinning
```
</details>

**Exercise 3 — size does not matter, the ratio does.** Show numerically that, at fixed $\sigma_b$ and $\kappa$, $\Omega$ is the same for a bob of radius 1 cm and 1 m, whereas at fixed *torque per unit length* it is not.

*Hint:* `omega_radius` uses the global `Ri`; write a version that takes `Ri` as an argument.

<details><summary>Solution</summary>

```python
def omega_Ri(sb, kappa, Ri):
    if sb <= sigma_y:
        return 0.0                                              # below the bob threshold: no flow
    rmax = min(Ri * np.sqrt(sb / sigma_y), kappa * Ri)
    return quad(lambda rr: ((sb * (Ri / rr)**2 - sigma_y) / K)**(1 / n) / rr, Ri, rmax)[0]
print(omega_Ri(25, 1.5, 0.01), omega_Ri(25, 1.5, 1.0))       # identical
T = 2 * np.pi * 0.01**2 * 25                                   # torque per length for the small bob
print(omega_Ri(T / (2 * np.pi * 1.0**2), 1.5, 1.0))            # large bob, same T: below yield, Omega = 0
```
</details>

## Key points

* In a Couette cell the shear stress decays as $\sigma_b(R_i/r)^2$; the material yields only inside $r_y=R_i\sqrt{\sigma_b/\sigma_y}$.
* The gap is fully sheared only for $\sigma_b\ge\sigma_y(R_o/R_i)^2$ — 1.14 $\sigma_y$ for $\kappa=1.068$, but 4 $\sigma_y$ for $\kappa=2$.
* Eq. (21) is the exact no-slip torque–speed relation; near onset $\Omega\propto(\sigma_b-\sigma_y)^{1+1/n}$ because the sheared layer is thin.
* Converting partially sheared data with Newtonian factors underestimates the shear rate and biases all three fitted parameters ($\sigma_y$ and $K$ high, $n$ low here), increasingly so for wider gaps.
* Use a narrow gap, check the full-shearing condition, and preferably fit raw torque and speed through Eq. (21); keep the gap large compared with the microstructure and control slip.

## References

The review and its repository:
* Y. Wang (2026). A century of the Herschel–Bulkley model (1926–2026): Widespread use, community achievements, predictive capability, and engineering implications. Manuscript submitted to the *Journal of Rheology*; code and data: https://github.com/ktwyw/hb-centenary-review

* Herschel, W. H., and Bulkley, R. (1926). Konsistenzmessungen von Gummi-Benzollösungen. *Kolloid-Zeitschrift* **39**, 291–300. https://doi.org/10.1007/bf01432034
* Reiner, M., and Riwlin, R. (1927). Die Theorie der Strömung einer elastischen Flüssigkeit im Couette-Apparat. *Kolloid-Zeitschrift* **43**, 1–5. https://doi.org/10.1007/bf01451550
* Rabinowitsch, B. (1929). Über die Viskosität und Elastizität von Solen. *Zeitschrift für Physikalische Chemie* **145A**, 1–26. https://doi.org/10.1515/zpch-1929-14502
* Mooney, M. (1931). Explicit formulas for slip and fluidity. *Journal of Rheology* **2**, 210–222. https://doi.org/10.1122/1.2116364
* Krieger, I. M., and Maron, S. H. (1952). Direct determination of the flow curves of non-Newtonian fluids. *Journal of Applied Physics* **23**, 147–149. https://doi.org/10.1063/1.1701961
* Barnes, H. A., and Nguyen, Q. D. (2001). Rotating vane rheometry — a review. *Journal of Non-Newtonian Fluid Mechanics* **98**, 1–14. https://doi.org/10.1016/S0377-0257(01)00095-7
* Goyon, J., Colin, A., Ovarlez, G., Ajdari, A., and Bocquet, L. (2008). Spatial cooperativity in soft glassy flows. *Nature* **454**, 84–87. https://doi.org/10.1038/nature07026
* Skadsem, H. J., and Saasen, A. (2019). Concentric cylinder viscometer flows of Herschel–Bulkley fluids. *Applied Rheology* **29**, 173–181. https://doi.org/10.1515/arh-2019-0015

File: notebooks/11_pipe_rheometry_and_calibration_design.ipynb
# Pipe rheometry and calibration design

An engineer who needs the pressure gradient for pumping a yield-stress fluid through a pipe has two questions: which Herschel–Bulkley (HB) triplet $(\sigma_y, K, n)$ to use, and how much the answer depends on where that triplet came from. This notebook works through both with the material of Supplementary Note S5. First, three published triplets for one Carbopol solution (Magnon and Cayeux, 2021) disagree by up to 24% in yield stress, yet give almost the same pressure loss at high flow rates; we find out why. Second, a synthetic repeated-experiment study shows how the range of shear rates used for calibration controls the spread of predicted pressure gradients, and why that spread must be judged at the operating point.

### Where this is in the review
* **Supplementary Note S5**, "Pipe rheometry: parameter disagreement, hydraulic agreement and calibration design": **Table SIII** (the three triplets), Sec. S5 B (the synthetic study), **Fig. S3** (script `scripts/figS3_pipe_uncertainty.py`, which uses the exact pipe model in `scripts/hb_prediction.py`).
* Article **Sec. VI E** (the dominance of systematic error) and **Sec. VI F** (propagating parameter uncertainty to an application output, **Eq. (17)**); **Sec. VI D** for the reparameterization $\sigma=\sigma_y+A(\dot\gamma/\dot\gamma_*)^n$ and the ill-conditioning of HB fits; the exact pipe solution, **Sec. VII A, Eqs. (18)–(19)**; **Sec. IX E** and row F of **Table XII** (rotational to pipe pressure); Sec. V B for the critical shear rate $\dot\gamma_c$.
* Data: `data/pipe_supplement_results.json`, the stored synthetic ensembles `data/{broad_window,high_rate_window,cutoff_1s_window}_{fits,pressure}.csv`, and the plotted series in `data/figure_data/figS3_pipe.csv`.

### Learning objectives
1. Compute the pressure gradient for a given flow rate from the exact HB pipe solution, and check it against its classical limits.
2. Explain why triplets that disagree in $\sigma_y$ can agree in pressure loss, using the plug fraction $\phi$ and sensitivity coefficients.
3. Describe the design of a repeated-experiment (Monte Carlo) study of calibration, run a small version, and read the stored full version.
4. Show that parameter precision and prediction precision differ, and that a calibration window must be chosen for the operating point.

```
# Standard set-up used by every notebook in this folder.
import sys
from pathlib import Path

import numpy as np
import pandas as pd
import matplotlib.pyplot as plt

# Locate the repository root whether the notebook runs from notebooks/ or from the root.
ROOT = Path.cwd().resolve()
ROOT = ROOT.parent if (ROOT.parent / "data").exists() and not (ROOT / "data").exists() else ROOT
DATA = ROOT / "data"
FIGDATA = DATA / "figure_data"
sys.path.insert(0, str(ROOT / "scripts"))
sys.dont_write_bytecode = True      # do not leave compiled files in scripts/

# Plot style and palette of the article. hbstyle also defines save(), which rewrites the
# published figures and data: it is deliberately NOT imported or called here.
from hbstyle import C
plt.rcParams.update({"figure.dpi": 110, "savefig.dpi": 110})


def figure_series(df, panel, series):
    """x and y of one plotted series in a data/figure_data/<figure>.csv table."""
    s = df[(df["panel"] == panel) & (df["series"] == series)].sort_values("index")
    if s.empty:
        raise KeyError(f"no series {series!r} in panel {panel!r}")
    return s["x"].to_numpy(float), s["y"].to_numpy(float)

import json
from scipy.optimize import least_squares
from hb_prediction import pipe_flux, pressure_gradient     # exact no-slip laminar pipe model (SI units)
```

## 1. The forward model: pressure gradient from flow rate

In fully developed laminar pipe flow the wall shear stress is fixed by momentum balance, $\sigma_w=GR/2$, where $G$ is the pressure gradient and $R$ the radius (Sec. VII A). The plug fraction is $\phi=\sigma_y/\sigma_w=r_p/R$, and the flow rate is **Eq. (19)**:
$$Q=\pi R^3 n\left(\frac{\sigma_w}{K}\right)^{1/n}(1-\phi)^{\frac{n+1}{n}}\left[\frac{(1-\phi)^2}{3n+1}+\frac{2\phi(1-\phi)}{2n+1}+\frac{\phi^2}{n+1}\right],\qquad \sigma_w>\sigma_y,$$
and $Q=0$ for $\sigma_w\le\sigma_y$. Equation (19) gives $Q$ for a known $\sigma_w$; a design calculation needs the inverse, $G(Q)$, which is found by root-finding because Eq. (19) is implicit in $\sigma_w$. The functions `pipe_flux` and `pressure_gradient` of `scripts/hb_prediction.py` do exactly this (assumptions: laminar, no slip, fully developed). We also use the **apparent wall shear rate** $4Q/(\pi R^3)=8U/D$, the wall rate a Newtonian fluid would have at the same flow.

First we check `pipe_flux` against an independent transcription of Eq. (19), against direct integration of the velocity profile, Eq. (18), and against the Newtonian, power-law and Buckingham–Reiner limits; then we check that `pressure_gradient` inverts it.

```
def Q_eq19(sw, R, sy, K, n):
    """Flow rate from Eq. (19) (sw > sy)."""
    phi = sy / sw
    return np.pi * R**3 * n * (sw / K) ** (1 / n) * (1 - phi) ** ((n + 1) / n) * (
        (1 - phi) ** 2 / (3 * n + 1) + 2 * phi * (1 - phi) / (2 * n + 1) + phi**2 / (n + 1))

def Q_from_profile(sw, R, sy, K, n, npts=20001):
    """Flow rate by integrating the velocity profile of Eq. (18): Q = 2 pi int u r dr."""
    r = np.linspace(0, R, npts)
    excess = np.clip(sw * r / R - sy, 0, None)
    u = n / (n + 1) * R / sw * (1 / K) ** (1 / n) * ((sw - sy) ** ((n + 1) / n) - excess ** ((n + 1) / n))
    return np.trapezoid(2 * np.pi * r * u, r)

R_test, sw_test = 0.01, 25.0
for (sy, K, n) in [(10.0, 5.0, 0.5), (1.198, 0.2717, 0.6389), (0.0, 0.3, 1.0), (0.0, 2.0, 0.4), (8.0, 0.05, 1.0)]:
    q_lib = pipe_flux(sw_test, R_test, sy, K, n)
    assert np.isclose(q_lib, Q_eq19(sw_test, R_test, sy, K, n), rtol=1e-12)
    assert np.isclose(q_lib, Q_from_profile(sw_test, R_test, sy, K, n), rtol=1e-6)
# Limits: Hagen-Poiseuille, power law, Buckingham-Reiner
mu = 0.3
assert np.isclose(pipe_flux(sw_test, R_test, 0.0, mu, 1.0), np.pi * R_test**3 * sw_test / (4 * mu))
assert np.isclose(pipe_flux(sw_test, R_test, 0.0, 2.0, 0.4), np.pi * R_test**3 * 0.4 * (sw_test / 2.0) ** 2.5 / 2.2)
phi = 8.0 / sw_test
assert np.isclose(pipe_flux(sw_test, R_test, 8.0, mu, 1.0), np.pi * R_test**3 * sw_test / (4 * mu) * (1 - 4 * phi / 3 + phi**4 / 3))
assert pipe_flux(5.0, R_test, 8.0, mu, 1.0) == 0.0          # below the yield stress: no flow
# Inverse: G(Q) returns the wall stress that reproduces Q
q = pipe_flux(sw_test, R_test, 10.0, 5.0, 0.5)
G = pressure_gradient(q, R_test, 10.0, 5.0, 0.5)
assert np.isclose(G * R_test / 2, sw_test, rtol=1e-10)
print("pipe_flux agrees with Eq. (19) and with the integrated profile (Eq. 18), reproduces the Newtonian, power-law "
      "and Buckingham-Reiner limits, and pressure_gradient inverts it.")
```

pipe_flux agrees with Eq. (19) and with the integrated profile (Eq. 18), reproduces the Newtonian, power-law and Buckingham-Reiner limits, and pressure_gradient inverts it.

## 2. Three published triplets for one Carbopol solution

Magnon and Cayeux (2021) identified HB parameters for an aqueous Carbopol 980 solution in two ways: concentric-cylinder rheometry with a correction for the non-Newtonian shear-rate conversion, and pressure–flow measurements in a glass tube of internal diameter 15.5 mm with three differential-pressure sensors along the developed section ($27.9\pm0.6$ °C). The pipe analysis assumes laminar flow and no wall slip. Their three triplets (Table SIII):

```
pipe_res = json.loads((DATA / "pipe_supplement_results.json").read_text())
pub = pipe_res["published_triplets"]
triplets = pd.DataFrame(pub["sets"]).set_index("method")
triplets["d sigma_y / sigma_y,rot (%)"] = pub["yield_differences_percent"]
triplets["d K / K_rot (%)"] = 100 * (triplets["K_Pa_s_n"] / triplets.loc["Rotational", "K_Pa_s_n"] - 1)
triplets["d n / n_rot (%)"] = 100 * (triplets["n"] / triplets.loc["Rotational", "n"] - 1)
print("source doi:", pub["source_doi"])
print(triplets.round(4).to_string())
R_tube = 0.0155 / 2                                   # m
```

source doi: 10.3390/fluids6040157
                        yield_stress_Pa  K_Pa_s_n       n  d sigma_y / sigma_y,rot (%)  d K / K_rot (%)  d n / n_rot (%)
method                                                                                                                  
Rotational                        1.198    0.2717  0.6389                       0.0000           0.0000           0.0000
Pipe, nonlinear fit               1.030    0.2560  0.6490                     -14.0234          -5.7784           1.5808
Pipe, corrected method            0.909    0.2720  0.6410                     -24.1235           0.1104           0.3287

The pipe routes give yield stresses 14% and 24% below the rotational one, while $K$ is within 6% and $n$ within 2%. Insert each triplet into the exact pipe model for the 15.5-mm tube and compare the pressure gradients over 0.01–10 L/min.

```
flow_lmin = np.logspace(-2, 1, 120)                  # same grid as the script
q_tube = flow_lmin * 1e-3 / 60                        # m^3/s
grads = {m: np.array([pressure_gradient(q, R_tube, row.yield_stress_Pa, row.K_Pa_s_n, row.n) for q in q_tube])
         for m, row in triplets.iterrows()}
rel = {m: 100 * (g / grads["Rotational"] - 1) for m, g in grads.items()}
wall_rate_app = 4 * q_tube / (np.pi * R_tube**3)

for Q in (0.01, 0.1, 1.0, 10.0):
    i = int(np.argmin(abs(np.log(flow_lmin / Q))))
    phis = [triplets.loc[m, "yield_stress_Pa"] / (grads[m][i] * R_tube / 2) for m in triplets.index]
    print(f"Q = {flow_lmin[i]:6.3f} L/min (apparent wall rate {wall_rate_app[i]:7.2f} 1/s): "
          f"dG/G_rot = {rel['Pipe, nonlinear fit'][i]:6.2f}% and {rel['Pipe, corrected method'][i]:6.2f}%;  "
          f"plug fraction phi = {phis[0]:.2f}, {phis[1]:.2f}, {phis[2]:.2f}")
```

Q =  0.010 L/min (apparent wall rate    0.46 1/s): dG/G_rot = -12.77% and -20.44%;  plug fraction phi = 0.77, 0.76, 0.74
Q =  0.102 L/min (apparent wall rate    4.65 1/s): dG/G_rot = -10.37% and -15.02%;  plug fraction phi = 0.53, 0.51, 0.48
Q =  0.981 L/min (apparent wall rate   44.71 1/s): dG/G_rot =  -5.86% and  -6.83%;  plug fraction phi = 0.25, 0.22, 0.20
Q = 10.000 L/min (apparent wall rate  455.88 1/s): dG/G_rot =  -1.28% and  -1.02%;  plug fraction phi = 0.07, 0.06, 0.06

These are the numbers of Note S5: at 10 L/min (apparent wall rate about 460 s$^{-1}$) the pipe triplets predict pressure gradients within 1.3% of the rotational one; at 1 L/min (45 s$^{-1}$) the difference is 5.9–6.8%; at 0.01 L/min (0.46 s$^{-1}$) it reaches 13% and 20%. The printed plug fraction $\phi$ explains why. At high flow the wall stress is many times the yield stress ($\phi\approx0.06$–0.07), so most of the pipe is sheared well above yield and the pressure is set mainly by $K$ and $n$, on which the triplets agree. At low flow the plug fills most of the pipe ($\phi\approx0.75$) and the wall stress is close to $\sigma_y$, so the yield-stress difference passes almost one-to-one into the pressure.

### Sensitivity coefficients
A compact way to say the same thing (an illustration made for this notebook) is the logarithmic sensitivity of the predicted gradient to each parameter, $S_\theta=\partial\ln G/\partial\ln\theta$ at fixed $Q$, here for the rotational triplet. $S_{\sigma_y}$ is the fraction of a relative change in $\sigma_y$ that appears in $G$. For $n$, which sits in an exponent, we report $\partial\ln G/\partial n$.

```
rot = triplets.loc["Rotational"]
base = np.array([rot.yield_stress_Pa, rot.K_Pa_s_n, rot.n])

def lnG(theta, q):
    return np.log(pressure_gradient(q, R_tube, *theta))

S = []
for q in q_tube:
    row = []
    for j in range(3):
        h = 1e-5 * base[j]
        tp, tm = base.copy(), base.copy(); tp[j] += h; tm[j] -= h
        d = (lnG(tp, q) - lnG(tm, q)) / (2 * h)            # d lnG / d theta_j
        row.append(d * base[j] if j < 2 else d)           # log sensitivity for sigma_y and K; d lnG/dn for n
    S.append(row)
S = np.array(S)

fig, ax = plt.subplots(1, 2, figsize=(10, 3.7))
for rr, (m, col, ls) in zip(rel.values(), [("Rotational", "k", "-"), ("Pipe, nonlinear fit", C["blue"], "--"), ("Pipe, corrected method", C["red"], "-.")]):
    ax[0].semilogx(flow_lmin, rr, ls, color=col, label=m)
ax[0].set(xlabel=r"flow rate $Q$ (L min$^{-1}$)", ylabel=r"$\Delta G/G_{\rm rot}$ (%)", title="(a) relative to the rotational triplet")
ax[0].legend(fontsize=8, loc="lower right")
ax[1].semilogx(flow_lmin, S[:, 0], color=C["blue"], label=r"$\partial\ln G/\partial\ln\sigma_y$")
ax[1].semilogx(flow_lmin, S[:, 1], color=C["red"], ls="--", label=r"$\partial\ln G/\partial\ln K$")
ax[1].semilogx(flow_lmin, S[:, 2], color=C["green"], ls="-.", label=r"$\partial\ln G/\partial n$")
ax[1].set(xlabel=r"flow rate $Q$ (L min$^{-1}$)", ylabel="sensitivity", title="(b) sensitivity of $G$, rotational triplet")
ax[1].legend(fontsize=8)
fig.tight_layout(); plt.show()
print(f"at 0.01 L/min: S_sigma_y = {S[0, 0]:.2f}, S_K = {S[0, 1]:.2f};  at 10 L/min: S_sigma_y = {S[-1, 0]:.2f}, S_K = {S[-1, 1]:.2f}")
```

at 0.01 L/min: S_sigma_y = 0.84, S_K = 0.16;  at 10 L/min: S_sigma_y = 0.09, S_K = 0.91

At the lowest flow a 1% change in $\sigma_y$ changes $G$ by about 0.8%; at the highest flow by under 0.1%, while $K$ and $n$ take over. Hydraulic agreement at moderate and high flow is therefore compatible with a 14–24% disagreement in $\sigma_y$; the yield stress becomes decisive only near the onset of flow.

Why are the pipe intercepts lower? The study does not say. Note S5 points out that wall slip of Carbopol on smooth glass, which the pipe analysis excludes by assumption, would lower the apparent pipe yield stress in exactly this way, and that it was not tested; measurements in tubes of several diameters, or velocimetry in the tube, would separate slip from a genuine difference between the instruments.

## 3. A synthetic study of the calibration window

Real data mix random scatter with slip, nonstationarity and other systematic errors (Sec. VI E). To isolate the effect of the **calibration window** alone, Note S5 B uses synthetic data from a known truth and asks how well the fitted triplets predict the pipe pressure. The design:

* **Truth:** $\sigma=\sigma_y+A(\dot\gamma/\dot\gamma_*)^n$ with $\sigma_y=10$ Pa, $A=5$ Pa, $\dot\gamma_*=1$ s$^{-1}$, $n=0.5$. With $\dot\gamma_*=1$ s$^{-1}$, $A$ equals $K$ numerically. (This reparameterization, used by Saasen and Ytrehus (2020) and close to that of Nelson and Ewoldt (2017), gives $A$ units of Pa for every $n$; Sec. VI D.)
* **Noise:** independent Gaussian stress noise, standard deviation 2 Pa.
* **Experiments:** 240 datasets per design, each with 24 logarithmically spaced rates, fitted by bounded nonlinear least squares ($0\le\sigma_y\le200$ Pa, $10^{-8}\le A\le200$ Pa, $0.1\le n\le1.4$; three starting values of $n$, best fit kept). The bound $\sigma_y\ge0$ matters, because unconstrained least squares can return a negative yield stress; Kelessidis et al. (2006) enforced positivity with a golden-section search on $\sigma_y$ (Sec. VI D).
* **Designs:** a broad window (0.1–1000 s$^{-1}$), a high-rate window (100–1000 s$^{-1}$), and a window truncated at 1 s$^{-1}$ (1–1000 s$^{-1}$), the usable range for a material whose critical shear rate is about 1 s$^{-1}$.
* **Prediction:** each fitted triplet predicts the pressure gradient in a 10-mm-radius pipe at the flow rates that give true wall rates of 0.01–1000 s$^{-1}$; the output is $G/G_{\rm true}$. Seed 20260920.

```
syn = pipe_res["synthetic"]
truth = np.array(syn["truth_sigma_y_A_n"])          # sigma_y (Pa), A (Pa) at 1 1/s, n
noise_sd, radius = 2.0, syn["radius_m"]
lower, upper = syn["fit_bounds"]
designs = {"Broad window": np.logspace(-1, 3, 24),
           "High-rate window": np.logspace(2, 3, 24),
           r"Cutoff at 1 s$^{-1}$": np.logspace(0, 3, 24)}
tags = {"Broad window": "broad_window", "High-rate window": "high_rate_window", r"Cutoff at 1 s$^{-1}$": "cutoff_1s_window"}
print(syn["noise"], "| radius", radius, "m | seed", syn["seed"], "|", syn["repeats"], "datasets per design")

def fit_hb(rates, y):
    """Bounded least squares from three starting values of n; returns (sigma_y, A, n) of the best fit."""
    resid = lambda t: (t[0] + t[1] * rates ** t[2] - y) / noise_sd
    cands = [least_squares(resid, [10.0, 5.0, n0], bounds=(lower, upper), xtol=1e-10, ftol=1e-10, gtol=1e-10, max_nfev=1500)
             for n0 in (0.25, 0.5, 0.85)]
    return min([r for r in cands if r.success], key=lambda r: r.cost).x

# One synthetic experiment per design, to see what the fits look like
rng_demo = np.random.default_rng(1)
fig, axs = plt.subplots(1, 3, figsize=(12, 3.4), sharey=True)
gg = np.logspace(-2, 3, 200)
for ax, (name, rates) in zip(axs, designs.items()):
    y = truth[0] + truth[1] * rates ** truth[2] + rng_demo.normal(0, noise_sd, rates.size)
    p = fit_hb(rates, y)
    ax.semilogx(rates, y, "o", ms=4, mfc="white", color="0.3", label="synthetic data")
    ax.semilogx(gg, truth[0] + truth[1] * gg ** truth[2], "k", lw=1, label="truth")
    ax.semilogx(gg, p[0] + p[1] * gg ** p[2], color=C["red"], ls="--", label="fit")
    ax.set(title=f"{name}\nfit: $\\sigma_y$ = {p[0]:.1f} Pa, $A$ = {p[1]:.2f} Pa, $n$ = {p[2]:.3f}", xlabel=r"$\dot\gamma$ (s$^{-1}$)", ylim=(0, 200))
axs[0].set_ylabel(r"$\sigma$ (Pa)"); axs[0].legend(fontsize=8)
fig.tight_layout(); plt.show()
```

independent Gaussian stress, SD 2 Pa | radius 0.01 m | seed 20260920 | 240 datasets per design

Each fit passes through its own data. The question is what happens *outside* the window, at the low wall rates of a slow pipe flow.

### A small Monte Carlo run (50 datasets per design)
The full study (3 × 240 fits followed by 3 × 240 × 55 pressure calculations) takes a while, and its results are stored. To see how it works we repeat it with 50 datasets per design, using the same seed and procedure; the numbers will differ slightly from the stored ones because the sample is smaller.

```
rng = np.random.default_rng(syn["seed"])
small = {}
for name, rates in designs.items():
    fits = []
    for _ in range(50):
        y = truth[0] + truth[1] * rates ** truth[2] + rng.normal(0, noise_sd, rates.size)
        fits.append(fit_hb(rates, y))
    small[name] = np.array(fits)

# predict the pipe pressure at the lowest and highest true wall rates
wall_rates = np.logspace(-2, 3, 55)                                   # grid of the script
true_w = truth[0] + truth[1] * wall_rates ** truth[2]                  # true wall stress
flow = pipe_flux(true_w, radius, *truth)                               # flow rates that give these wall rates
true_grad = 2 * true_w / radius
for name, fits in small.items():
    lo_hi = []
    for i in (0, len(wall_rates) - 1):
        ratio = np.array([pressure_gradient(flow[i], radius, *f) for f in fits]) / true_grad[i]
        lo_hi.append(np.quantile(ratio, [0.025, 0.975]))
    label = name.replace("$^{-1}$", "^-1")
    print(f"{label:22s} sigma_y 95% range {np.quantile(fits[:, 0], 0.025):5.1f}-{np.quantile(fits[:, 0], 0.975):5.1f} Pa, "
          f"zero-yield fits {np.sum(fits[:, 0] < 1e-5):2d}/50;  G/G_true 95% range at 0.01 1/s: {lo_hi[0][0]:.2f}-{lo_hi[0][1]:.2f}, "
          f"at 1000 1/s: {lo_hi[1][0]:.3f}-{lo_hi[1][1]:.3f}")
```

Broad window           sigma_y 95% range   8.3- 11.4 Pa, zero-yield fits  0/50;  G/G_true 95% range at 0.01 1/s: 0.84-1.13, at 1000 1/s: 0.991-1.011
High-rate window       sigma_y 95% range   0.0- 20.1 Pa, zero-yield fits  8/50;  G/G_true 95% range at 0.01 1/s: 0.03-1.95, at 1000 1/s: 0.993-1.007
Cutoff at 1 s^-1       sigma_y 95% range   7.5- 11.6 Pa, zero-yield fits  0/50;  G/G_true 95% range at 0.01 1/s: 0.77-1.15, at 1000 1/s: 0.989-1.012

With only 50 datasets the 2.5% and 97.5% quantiles are themselves noisy, but the pattern is already clear: every window predicts the high-flow pressure to about ±1%, while at the lowest flow the high-rate window is far worse than the other two, and some of its fits fall on the zero-yield boundary.

### The stored full study (240 datasets per design)

```
stored_fits = {name: np.loadtxt(DATA / f"{tag}_fits.csv", delimiter=",", skiprows=1) for name, tag in tags.items()}
stored_press = {name: pd.read_csv(DATA / f"{tag}_pressure.csv") for name, tag in tags.items()}
rows = []
for name, fits in stored_fits.items():
    q = np.quantile(fits, [0.025, 0.5, 0.975], axis=0)
    rows.append({"design": name.replace("$^{-1}$", "^-1"), "sigma_y 2.5-97.5% (Pa)": f"{q[0, 0]:.1f}-{q[2, 0]:.1f}",
                 "A 2.5-97.5% (Pa)": f"{q[0, 1]:.2f}-{q[2, 1]:.2f}", "n 2.5-97.5%": f"{q[0, 2]:.3f}-{q[2, 2]:.3f}",
                 "zero-yield fits": int(np.sum(fits[:, 0] < 1e-5))})
    summ = syn["results"][tags[name]]
    assert np.allclose(q, summ["parameter_q025_q50_q975"]) and rows[-1]["zero-yield fits"] == summ["zero_yield_boundary_fits"]
print(pd.DataFrame(rows).to_string(index=False))

fig, ax = plt.subplots(figsize=(6, 4))
for (name, fits), col, mk in zip(stored_fits.items(), [C["blue"], C["red"], C["green"]], ["o", "s", "^"]):
    ax.plot(fits[:, 0], fits[:, 2], mk, ms=3, color=col, mfc="none", alpha=0.7, label=name)
ax.plot(truth[0], truth[2], "k+", ms=14, mew=2, label="truth")
ax.set(xlabel=r"fitted $\sigma_y$ (Pa)", ylabel="fitted $n$", title="240 fitted triplets per design")
ax.legend(fontsize=8); plt.show()
```

          design sigma_y 2.5-97.5% (Pa) A 2.5-97.5% (Pa) n 2.5-97.5%  zero-yield fits
    Broad window               8.3-11.5        4.29-5.86 0.477-0.523                0
High-rate window               0.0-23.0        2.56-7.63 0.446-0.585               30
Cutoff at 1 s^-1               7.2-12.4        4.10-5.94 0.476-0.529                0

The broad window pins $\sigma_y$ to 8.3–11.5 Pa. The high-rate window spreads it over 0–23 Pa, and 30 of its 240 fits land on the zero-yield boundary: data between 100 and 1000 s$^{-1}$ hardly see the yield stress, and the fit trades $\sigma_y$ against $n$ along the valley of Sec. VI D. Truncating at 1 s$^{-1}$ widens the range only modestly (7.2–12.4 Pa, no boundary fits): three decades of data still constrain the triplet.

Now the prediction. We recompute $G/G_{\rm true}$ from the stored triplets at three wall rates and compare with the stored quantile bands.

```
for name, fits in stored_fits.items():
    band = stored_press[name]
    for i in (0, 27, 54):                                        # true wall rates 0.01, 3.16 and 1000 1/s
        ratio = np.array([pressure_gradient(flow[i], radius, *f) for f in fits]) / true_grad[i]
        q = np.quantile(ratio, [0.025, 0.5, 0.975])
        ref = band.iloc[i][["q025_G_over_true", "q50_G_over_true", "q975_G_over_true"]].to_numpy(float)
        assert np.allclose(q, ref, rtol=1e-10), (name, i)
        assert np.isclose(band.iloc[i]["true_wall_rate_s_inv"], wall_rates[i]) and np.isclose(band.iloc[i]["Q_L_min"], flow[i] * 6e4)
    lo, hi = band["q025_G_over_true"], band["q975_G_over_true"]
    label = name.replace("$^{-1}$", "^-1")
    print(f"{label:22s} 95% range of G/G_true: at 0.01 1/s {lo.iloc[0]:.2f}-{hi.iloc[0]:.2f};  at 1000 1/s {lo.iloc[-1]:.3f}-{hi.iloc[-1]:.3f}")
print("recomputed quantiles agree with the stored *_window_pressure.csv files (relative tolerance 1e-10)")
```

Broad window           95% range of G/G_true: at 0.01 1/s 0.84-1.14;  at 1000 1/s 0.987-1.013

High-rate window       95% range of G/G_true: at 0.01 1/s 0.03-2.22;  at 1000 1/s 0.992-1.009

Cutoff at 1 s^-1       95% range of G/G_true: at 0.01 1/s 0.74-1.22;  at 1000 1/s 0.988-1.012
recomputed quantiles agree with the stored *_window_pressure.csv files (relative tolerance 1e-10)

At the highest flow every design predicts the pressure within about ±1.3%: in that regime the pressure depends on the flow curve near 1000 s$^{-1}$, which every window measures. At the lowest flow the 95% range is 0.84–1.14 for the broad window but 0.03–2.22 for the high-rate window: a fit that looks excellent in its own window can be wrong by a factor of two, or by a factor of thirty when it lands on $\sigma_y=0$, at the operating point that matters for restart and arrest. Parameter precision and prediction precision must therefore be assessed at the operating point rather than globally.

## 4. Reproducing Fig. S3 and checking it against the figure data

```
fig, ax = plt.subplots(1, 2, figsize=(10.5, 3.9))
for (m, rr), col, ls in zip(rel.items(), ["k", C["blue"], C["red"]], ["-", "--", "-."]):
    ax[0].semilogx(flow_lmin, rr, ls, color=col, label=m)
ax[0].set(xlabel=r"$Q$ (L min$^{-1}$)", ylabel=r"$\Delta G/G_{\rm rot}$ (%)", title="(a) Magnon and Cayeux (2021) triplets")
ax[0].legend(loc="lower right", fontsize=8)
for (name, band), col, ls in zip(stored_press.items(), [C["blue"], C["red"], C["green"]], ["-", "--", ":"]):
    ax[1].loglog(band["true_wall_rate_s_inv"], band["q025_G_over_true"], ls, color=col, lw=1.3, label=name)
    ax[1].loglog(band["true_wall_rate_s_inv"], band["q975_G_over_true"], ls, color=col, lw=1.3)
ax[1].axhline(1, color="0.5", lw=0.6)
ax[1].set(xlabel=r"true wall shear rate (s$^{-1}$)", ylabel=r"$G/G_{\rm true}$, 95% range", ylim=(0.02, 4),
          title="(b) synthetic calibration study")
ax[1].legend(loc="lower right", fontsize=8)
fig.tight_layout(); plt.show()
```

```
fdS3 = pd.read_csv(FIGDATA / "figS3_pipe.csv", comment="#")
RTOL = 1e-8
for m, rr in rel.items():
    x, y = figure_series(fdS3, "(a)", m)
    assert np.allclose(x, flow_lmin, rtol=RTOL) and np.allclose(y, rr, rtol=RTOL, atol=1e-9), m
for name, band in stored_press.items():
    x, y = figure_series(fdS3, "(b)", f"{name}: lower bound of 95% range")
    assert np.allclose(x, wall_rates, rtol=RTOL) and np.allclose(y, band["q025_G_over_true"], rtol=RTOL), name
    x, y = figure_series(fdS3, "(b)", f"{name}: upper bound of 95% range")
    assert np.allclose(y, band["q975_G_over_true"], rtol=RTOL), name
# headline numbers of the stored JSON
for Q, key in ((0.01, "0.01"), (10.0, "10")):
    i = int(np.argmin(abs(np.log(flow_lmin / Q))))
    stored_pt = pub["pressure_difference_percent_at_Q_L_min"][key]
    assert np.isclose(stored_pt["nonlinear_fit"], rel["Pipe, nonlinear fit"][i], rtol=1e-8)
    assert np.isclose(stored_pt["corrected_method"], rel["Pipe, corrected method"][i], rtol=1e-8)
print("Fig. S3 check passed: the 3 pressure-difference curves of panel (a), recomputed from the published triplets, and the "
      "6 band edges of panel (b) agree with figS3_pipe.csv (relative tolerance 1e-8) and with pipe_supplement_results.json.")
```

Fig. S3 check passed: the 3 pressure-difference curves of panel (a), recomputed from the published triplets, and the 6 band edges of panel (b) agree with figS3_pipe.csv (relative tolerance 1e-8) and with pipe_supplement_results.json.

## 5. First-order propagation versus the ensemble

Section VI F of the article gives the first-order (delta-method) estimate of the output variance, **Eq. (17)**:
$${\rm Var}(H)\simeq\nabla H^{T}\,\Sigma_\theta\,\nabla H,$$
where $\Sigma_\theta$ is the covariance matrix of the parameters, **including the covariance terms**. As an illustration made for this notebook, take $H=G/G_{\rm true}$, use the covariance of the 240 stored triplets for $\Sigma_\theta$, compute $\nabla H$ at the true parameters by finite differences, and compare $\pm1.96$ standard deviations with the ensemble's 95% range. We also show what happens if the covariance terms are dropped.

```
def grad_H(i, theta=truth):
    """Gradient of G/G_true with respect to (sigma_y, A, n) at flow index i, by central differences."""
    g = np.zeros(3)
    for j in range(3):
        h = 1e-6 * max(abs(theta[j]), 1e-3)
        tp, tm = theta.copy(), theta.copy(); tp[j] += h; tm[j] -= h
        g[j] = (pressure_gradient(flow[i], radius, *tp) - pressure_gradient(flow[i], radius, *tm)) / (2 * h) / true_grad[i]
    return g

rows = []
for name, fits in stored_fits.items():
    Sigma = np.cov(fits.T)
    band = stored_press[name]
    for i in (0, 27, 54):
        gH = grad_H(i)
        sd_full = np.sqrt(gH @ Sigma @ gH)
        sd_diag = np.sqrt(gH**2 @ np.diag(Sigma))
        rows.append({"design": name.replace("$^{-1}$", "^-1"), "true wall rate (1/s)": round(wall_rates[i], 2),
                     "ensemble 95% range": f"{band['q025_G_over_true'].iloc[i]:.3f}-{band['q975_G_over_true'].iloc[i]:.3f}",
                     "Eq. (17), with covariance": f"{1 - 1.96 * sd_full:.3f}-{1 + 1.96 * sd_full:.3f}",
                     "variances only": f"{1 - 1.96 * sd_diag:.3f}-{1 + 1.96 * sd_diag:.3f}"})
print(pd.DataFrame(rows).to_string(index=False))
```

          design  true wall rate (1/s) ensemble 95% range Eq. (17), with covariance variances only
    Broad window                  0.01        0.842-1.142               0.844-1.156    0.837-1.163
    Broad window                  3.16        0.930-1.059               0.933-1.067    0.881-1.119
    Broad window               1000.00        0.987-1.013               0.984-1.016    0.801-1.199
High-rate window                  0.01        0.026-2.219              -0.268-2.268   -0.299-2.299
High-rate window                  3.16        0.525-1.580               0.385-1.615    0.154-1.846
High-rate window               1000.00        0.992-1.009               0.904-1.096    0.300-1.700
Cutoff at 1 s^-1                  0.01        0.744-1.222               0.775-1.225    0.766-1.234
Cutoff at 1 s^-1                  3.16        0.903-1.087               0.909-1.091    0.836-1.164
Cutoff at 1 s^-1               1000.00        0.988-1.012               0.984-1.016    0.767-1.233

For the broad and truncated windows the linear estimate with covariance reproduces the ensemble range well at every flow. Dropping the covariance terms overstates the spread at high flow by a factor of 15–20, because the errors in $\sigma_y$, $A$ and $n$ compensate one another inside the calibrated range; this is the article's warning that varying parameters independently generates combinations that the data never supported (Sec. VI F). For the high-rate window the linear estimate fails at every flow: it gives a negative lower bound at the lowest flow and a range about ten times too wide at the highest. The fitted triplets lie along a curved valley and pile up at the $\sigma_y=0$ bound (see the scatter plot above), where a local covariance is unreliable (Sec. VI D); near thresholds the forward problem is strongly nonlinear, and sampling the joint parameter region is preferable.

## 6. What this does not include

The random-noise study bounds the uncertainty **from below**. For a material with a critical shear rate of about 1 s$^{-1}$ the truncated window looks statistically harmless (0.74–1.22 at the lowest flow), but below $\dot\gamma_c$ the material has no steady HB branch: pipe predictions at wall rates below 1 s$^{-1}$ extrapolate a flow curve that does not exist, and the error is then set by localized flow physics, not by the parameter spread. At low flow, model discrepancy and systematic errors (slip, banding, nonstationarity) dominate (Sec. VI E; Note S5 B).

## Try it yourself

**Exercise 1 — a middle window.** Repeat the small Monte Carlo for a window of 10–1000 s$^{-1}$ (24 rates, 50 datasets). Where does its low-flow 95% range fall between the broad and the high-rate windows?
*Hint:* add `"Middle window": np.logspace(1, 3, 24)` to a copy of `designs`.

**Exercise 2 — when do the published triplets diverge?** For the Magnon–Cayeux tube, find the flow rate below which the corrected-method triplet predicts a pressure gradient more than 10% below the rotational one. What is the plug fraction there?
*Hint:* use `rel["Pipe, corrected method"]` and interpolate in $\log Q$.

**Exercise 3 — more points or a wider window?** For the high-rate window, double the number of rates to 48 (same range) and repeat the small study. Does it narrow the low-flow range as much as widening the window does?

<details><summary>Solutions (click to expand)</summary>

1. With 10–1000 s$^{-1}$ (seed 2026 in the code below) the low-flow range is about 0.58–1.45: much better than 100–1000 s$^{-1}$ and clearly worse than 0.1–1000 s$^{-1}$. The exact numbers vary with the seed, because 50 replicates give noisy 2.5% and 97.5% quantiles.
2. Below about 0.41 L/min (apparent wall rate about 19 s$^{-1}$), where the rotational plug fraction is about 0.35.
3. No. With 48 points in 100–1000 s$^{-1}$ the low-flow range is still about 0.03–1.65, far wider than the 0.84–1.14 of the broad window, and fits still reach the zero-yield bound. The problem is the lack of information about the low-rate curve, not the amount of data.
</details>

```
# Optional solution code (uncomment to run)
# # 1 and 3
# rng_ex = np.random.default_rng(2026)
# for name, rates in {"Middle window": np.logspace(1, 3, 24), "High-rate, 48 points": np.logspace(2, 3, 48)}.items():
#     fits = np.array([fit_hb(rates, truth[0] + truth[1] * rates ** truth[2] + rng_ex.normal(0, noise_sd, rates.size)) for _ in range(50)])
#     ratio = np.array([pressure_gradient(flow[0], radius, *f) for f in fits]) / true_grad[0]
#     print(name, np.quantile(ratio, [0.025, 0.975]))
# # 2
# lq = np.log(flow_lmin); target = -10.0
# r_c = rel["Pipe, corrected method"]
# Q10 = np.exp(np.interp(target, r_c, lq))          # r_c increases with Q
# G_rot = np.exp(np.interp(np.log(Q10), lq, np.log(grads["Rotational"])))
# print(Q10, "L/min; apparent wall rate", 4 * Q10 * 1e-3 / 60 / (np.pi * R_tube**3), "1/s; phi_rot", rot.yield_stress_Pa / (G_rot * R_tube / 2))
```

## Key points
* The exact laminar no-slip pipe model, Eq. (19), gives $Q(\sigma_w)$; design needs its inverse $G(Q)$, found by root-finding. Check any implementation against Eq. (18) and the Newtonian, power-law and Buckingham–Reiner limits.
* Three triplets for one Carbopol solution differ by 14–24% in $\sigma_y$ yet predict pressure gradients within 1.3% at 10 L/min; the differences grow to 13–20% at 0.01 L/min. The plug fraction $\phi$ and the sensitivity $\partial\ln G/\partial\ln\sigma_y$ explain why: the yield stress matters only near the onset of flow. Wall slip on glass, not tested, could explain the lower pipe intercepts.
* In a synthetic study with 2 Pa noise, all calibration windows predict the high-flow pressure within about ±1.3%, but at the lowest flow the 95% range of $G/G_{\rm true}$ is 0.84–1.14 for a 0.1–1000 s$^{-1}$ window and 0.03–2.22 for a 100–1000 s$^{-1}$ window.
* Parameter precision and prediction precision differ; judge a calibration at the operating point. First-order propagation, Eq. (17), works only with the covariance terms and fails near bounds and thresholds.
* Random-noise studies are a lower bound: below a critical shear rate there is no HB branch to extrapolate, and at low flow systematic errors dominate.

## References

The review and its repository:
* Y. Wang (2026). A century of the Herschel–Bulkley model (1926–2026): Widespread use, community achievements, predictive capability, and engineering implications. Manuscript submitted to the *Journal of Rheology*; code and data: https://github.com/ktwyw/hb-centenary-review

* Buckingham, E. (1921). On plastic flow through capillary tubes. *Proceedings of the American Society for Testing Materials* **21**, 1154–1156.
* Herschel, W. H., and Bulkley, R. (1926). Konsistenzmessungen von Gummi-Benzollösungen. *Kolloid-Zeitschrift* **39**(4), 291–300. https://doi.org/10.1007/bf01432034
* Kelessidis, V. C., Maglione, R., Tsamantaki, C., and Aspirtakis, Y. (2006). Optimal determination of rheological parameters for Herschel–Bulkley drilling fluids and impact on pressure drop, velocity profiles and penetration rates during drilling. *Journal of Petroleum Science and Engineering* **53**(3–4), 203–224. https://doi.org/10.1016/j.petrol.2006.06.004
* Magnon, E., and Cayeux, E. (2021). Precise method to estimate the Herschel–Bulkley parameters from pipe rheometer measurements. *Fluids* **6**(4), 157. https://doi.org/10.3390/fluids6040157
* Nelson, A. Z., and Ewoldt, R. H. (2017). Design of yield-stress fluids: a rheology-to-structure inverse problem. *Soft Matter* **13**(41), 7578–7594. https://doi.org/10.1039/C7SM00758B
* Saasen, A., and Ytrehus, J. D. (2020). Viscosity models for drilling fluids—Herschel–Bulkley parameters and their use. *Energies* **13**(20), 5271. https://doi.org/10.3390/en13205271

### Further reading

* Chhabra, R. P., and Richardson, J. F. (2008). *Non-Newtonian Flow and Applied Rheology: Engineering Applications*, 2nd ed. Butterworth-Heinemann, Oxford.
